Repository: jerzybaranowski/battery-degradation-changepoint-public

# Manuscript figure replication package

Paper title: *Hierarchical Bayesian Changepoint Analysis of Lithium-Ion
Battery Degradation under Incomplete Cycle Observations*

This repository reproduces ten manuscript figures and all eight active
manuscript tables for the retrospective, uncertainty-aware changepoint analysis
of cycle-level battery-health indicators. It uses frozen accepted analytical
summaries and plotting tables. It does not rerun the complete Bayesian analysis
by default.

## Scope

The package reproduces all files named `fig_results_*.pdf` and
`fig_results_*.png` under `figures/generated/`. It regenerates five computed
manuscript tables from frozen analytical artifacts and preserves the exact
LaTeX plus transparent CSV representation of three author-curated contextual or
methodological tables. Numerical table regeneration is distinct from inclusion
of literature-informed author synthesis.

The aggregate model uses cycle-level median observations, while the
hierarchical model uses per-battery observations; these observation units are
not interchangeable. The figures and tables describe retrospective transition
analysis, not prospective remaining-useful-life prediction.

The package does not include posterior NetCDF archives, PyMC/ArviZ, model
development history, failed runs, internal plans, notebooks, manuscript drafts,
or agent configuration. Full statistical re-estimation remains in the authors'
complete research repository.

## Structure

- `data/frozen_results/`: accepted compact plotting inputs;
- `src/battery_degradation_publication/`: loaders, builders, rendering, validation;
- `configs/`: palette, typography, dimensions, and export profiles;
- `figures/reference/`: accepted comparison artifacts;
- `figures/generated/`: outputs created by this release;
- `tables/reference/`: accepted active manuscript table sources;
- `tables/generated/`: regenerated manuscript-ready LaTeX;
- `tables/machine_readable/`: CSV representations of all active tables;
- `docs/`: provenance, scope, figure manifest, and validation records.

## Dataset

Raw-data redistribution permission is unresolved, so the source CSV is not
included. See `data/README.md` for the expected filename, columns, checksum,
and acquisition placeholders. The default figure workflow is self-contained
because it uses frozen accepted plotting data.

## Generate figures

```bash
python scripts/generate_all_figures.py
```

Generate one figure:

```bash
python scripts/generate_figure.py --figure fig_results_h5_ppc
```

Equivalent Make target:

```bash
make figures
```

Generate all active tables:

```bash
python scripts/generate_all_tables.py
```

Generate one table:

```bash
python scripts/generate_table.py --table hierarchical_population_results
```

Generate and validate the complete manuscript asset set:

```bash
make publication-assets
```

Expected runtime is under one minute on a typical laptop and requires less than
1 GB of memory. No random sampling is performed.

## Validate

```bash
python -m pytest
python scripts/validate_release.py
```

Validation checks frozen-artifact checksums, required PDF/PNG outputs, physical
dimensions, PNG resolution, prohibited files, NetCDF exclusion, file-size
limits, symbolic links, and machine-specific paths.

## Citation

If you use this replication package, cite the associated preprint:

Anna Jarosz-Kozyro, Waldemar Bauer, and Jerzy Baranowski, *Hierarchical
Bayesian Changepoint Analysis of Lithium-Ion Battery Degradation under
Incomplete Cycle Observations*, Preprints.org, 2025.
[https://doi.org/10.20944/preprints202509.2395.v2](https://doi.org/10.20944/preprints202509.2395.v2)

Machine-readable citation metadata are provided in `CITATION.cff`. Its archive
DOI and release-version placeholders will be completed when a versioned archive
is created.

File: tables/reference/computation_gates.tex
\begin{table}[H]
\begin{adjustwidth}{-\extralength}{0cm}
\caption{Sampling configurations and accepted diagnostic results for the final A1 and H5.1 runs. H5.1 ESS values refer to the predefined key-parameter gate; its maximum rank-normalized $\Rhat$ was evaluated over all exported posterior coordinates.}
\label{tab:computation-gates}
\centering
\begin{tabularx}{\fulllength}{>{\raggedright\arraybackslash}p{0.26\fulllength}>{\raggedright\arraybackslash}p{0.20\fulllength}>{\raggedright\arraybackslash}p{0.23\fulllength}>{\raggedright\arraybackslash}X}
\toprule
\textbf{Setting or diagnostic} & \textbf{A1} & \textbf{H5.1} & \textbf{Acceptance rule}\\
\midrule
Chains / cores & 4 / 4 & 4 / 4 & ---\\
Tuning iterations per chain & 2,000 & 3,000 & ---\\
Retained draws per chain & 2,000 & 2,000 & ---\\
Random seed & 20260614 & 20260615 & Fixed by configuration\\
Target acceptance & 0.95 & 0.95 & ---\\
Maximum tree depth & 10 & 10 & No saturated post-warm-up draws\\
Initialization / metric & \texttt{auto}; PyMC automatic metric & \texttt{jitter+adapt\_full}; dense metric & ---\\
Maximum rank/default $\Rhat$ & 1.000 & 1.002229 & $\leq1.01$\\
Minimum bulk ESS & 1,723 & 4,577.67 & $\geq400$\\
Minimum tail ESS & 2,151 & 4,964.57 & $\geq400$\\
Divergences & 0 & 0 & 0\\
Tree-depth saturations & 0 & 0 & 0\\
Minimum E-BFMI & 0.9593 & 0.9394 & $\geq0.30$\\
Final gate & Passed & Passed & All applicable criteria\\
\bottomrule
\end{tabularx}
\end{adjustwidth}
\end{table}

File: tables/reference/degradation_mechanisms_observability.tex
\begin{table}[hbt]
\begin{adjustwidth}{-\extralength}{0cm}
\caption{Representative lithium-ion degradation mechanisms, their possible macroscopic consequences, and diagnostic observability. The mapping is many-to-many and does not support mechanism identification from one signal alone.}
\label{tab:degradation-mechanisms-observability}
\centering
\begin{tabularx}{\fulllength}{>{\raggedright\arraybackslash}p{0.18\fulllength}>{\raggedright\arraybackslash}p{0.22\fulllength}>{\raggedright\arraybackslash}p{0.31\fulllength}>{\raggedright\arraybackslash}X}
\toprule
\textbf{Mechanism or degradation mode} & \textbf{Possible consequence} & \textbf{Potential observable signatures} & \textbf{Availability in the present dataset}\\
\midrule
SEI growth and electrolyte side reactions & Loss of cyclable lithium, impedance increase, capacity and power fade & Capacity loss, resistance or EIS change, altered charge acceptance, and heat generation & Only indirect influence through charge/discharge durations and \CD{}\\
Lithium plating & Loss of lithium, local deposits, accelerated ageing, and potential safety concern & Voltage relaxation, coulombic efficiency, impedance, and temperature response; confirmation often requires dedicated diagnostics & Not directly observed\\
Loss of active material and particle cracking & Reduced electrode utilization, contact loss, and capacity fade & Changes in capacity, incremental-capacity or differential-voltage features, resistance, and mechanical response & Not directly observed\\
Electrolyte oxidation, gas evolution, and interfacial degradation & Increased impedance, pressure, transport limitation, and possible swelling & EIS, pressure or gas sensing, thermal response, and voltage behaviour & Not directly observed\\
Current-collector, tab, or connection degradation & Ohmic loss, voltage drop, non-uniform heating, and local power limitation & DC resistance, pulse response, voltage differences, thermal signals, and vibration diagnostics & Only indirect influence through cycle durations\\
Thermal gradients and operational imbalance & Unequal ageing rates across cells and locally accelerated degradation & Distributed temperature, cell-voltage imbalance, current, and usage history & Temperature and pack context unavailable in the derivative file\\
\bottomrule
\end{tabularx}
\end{adjustwidth}
\end{table}

File: tables/reference/hierarchical_population_results.tex
\begin{table}[H]
\caption{Population-level summaries from the accepted H5.1 posterior. Slopes are reported in \CD{} per cycle. The population transition midpoint and slopes are draw-wise means of battery-specific quantities.}
\label{tab:h51-population-results}
\centering
\begin{tabularx}{\textwidth}{Xrr}
\toprule
\textbf{Quantity} & \textbf{Posterior median} & \textbf{95\% HDI}\\
\midrule
Population transition midpoint, cycles & 553.872 & [547.128, 560.886]\\
Between-battery midpoint SD, cycles & 141.973 & [130.079, 154.577]\\
Shared transition width, cycles & 183.742 & [172.397, 195.682]\\
Population pre-transition slope & 0.000947 & [0.000829, 0.001058]\\
Population post-transition slope & 0.006516 & [0.006367, 0.006667]\\
Population slope increment & 0.005569 & [0.005327, 0.005829]\\
Shared residual scale, \CD{} & 0.064493 & [0.063415, 0.065586]\\
\bottomrule
\end{tabularx}
\end{table}
